Repository: damask-multiphysics/DAMASK

# DAMASK - The Düsseldorf Advanced Material Simulation Kit

- Usage, installation, and support: https://damask-multiphysics.org
- Code development: https://git.damask-multiphysics.org
- General inquiries: support@damask-multiphysics.org

## Repository Locations

### [git.damask.mpie.de](https://git.damask.mpie.de)

All code development is centralized in the principal DAMASK code repository hosted at [git.damask-multiphysics.org](https://git.damask-multiphysics.org).
Access to this GitLab instance requires registration and is granted to anyone with an interest in actively supporting the development of DAMASK.

### [github.com](https://github.com/damask-multiphysics)

GitHub hosts the publicly accessible, but read-only, mirror of the principal DAMASK code repository and replicates its most relevant branches from [git.damask-multiphysics.org](https://git.damask-multiphysics.org).

The site is primarily meant to provide a forum for [Discussions](https://github.com/damask-multiphysics/DAMASK/discussions) and [Issues](https://github.com/damask-multiphysics/DAMASK/issues).

File: config/phase/mechanical/eigen/thermalexpansion_C35E.yaml
type: thermalexpansion

references:
  - https://commons.wikimedia.org/wiki/File:Coefficient_dilatation_lineique_aciers.svg,
    fit to image description (Scilab code)

Alpha_11: 10.2e-6
Alpha_11,T: 1.260e-8
Alpha_11,T^2: -1.000e-11

T_ref: 293.15

File: config/phase/mechanical/eigen/thermalexpansion_Cu.yaml
type: thermalexpansion

references:
  - T.A. Hahn,
    Journal of Applied Physics 41:5096-5101, 1970,
    https://doi.org/10.1063/1.1658614,
    fit to Tab. 1 (T_min=20K, T_max=800K)

Alpha_11: 16.7e-6
Alpha_11,T: 8.576e-09
Alpha_11,T^2: -3.622e-11
Alpha_11,T^3: 2.980e-13
Alpha_11,T^4: -8.558e-16
Alpha_11,T^5: 7.793e-19

T_ref: 293.15

File: config/phase/mechanical/eigen/thermalexpansion_Fe.yaml
type: thermalexpansion

references:
  - https://en.wikipedia.org/wiki/Thermal_expansion,
    293.15K

Alpha_11: 11.8e-6

File: config/phase/mechanical/eigen/thermalexpansion_Mg.yaml
type: thermalexpansion

references:
  - P.D. Pathak and R.J. Desai,
    physica status solidi (a) 66:K179-K182, 1981,
    https://doi.org/10.1002/pssa.2210660271,
    fit to Fig. 1 (T_min=0°C, T_max=616°C)

Alpha_11: 26.2e-6
Alpha_11,T: 1.159e-8
Alpha_11,T^2: 1.382e-11

Alpha_33: 28.0e-6
Alpha_33,T: 9.564e-9
Alpha_33,T^2: 7.332e-12

T_ref: 293.15

File: config/phase/mechanical/eigen/thermalexpansion_SiC-alpha.yaml
type: thermalexpansion

references:
  - Z. Li and R.C. Bradt,
    Journal of the American Ceramic Society 69(12):863-866, 1986,
    https://doi.org/10.1111/j.1151-2916.1986.tb07385.x

Alpha_11: 3.27e-6
Alpha_11,T: 3.25e-9
Alpha_11,T^2: -1.36e-12

Alpha_33: 3.18e-6
Alpha_33,T: 2.48e-9
Alpha_33,T^2: -8.51e-13

T_ref: 273.15

File: config/phase/mechanical/eigen/thermalexpansion_Sn-beta.yaml
type: thermalexpansion

references:
  - V.T. Deshpande and D.B. Sirdeshmukh,
    Acta Crystallographica 15:294-295, 1962,
    https://doi.org/10.1107/S0365110X62000742,
    fit to Tab. 2 (T_min=30ºC, T_max=210ºC)

Alpha_11: 16.4e-6
Alpha_11,T: 1.799e-8
Alpha_11,T^2: 1.734e-10

Alpha_33: 32.6e-6
Alpha_33,T: 1.387e-8
Alpha_33,T^2: 5.794e-10

T_ref: 293.15

File: config/phase/mechanical/eigen/thermalexpansion_X2CrNi18-10.yaml
type: thermalexpansion

references:
  - C.S. Kim,
    Thermophysical properties of stainless steels,
    Argonne National Laboratory, Argonne, Illinois, 1975,
    https://doi.org/10.2172/4152287,
    Eq. 22 (T_min=300K, T_max=1600K)

Alpha_11: 14.1e-6
Alpha_11,T: 5.279e-9
Alpha_11,T^2: 7.238e-13

T_ref: 293.15

File: config/phase/mechanical/eigen/thermalexpansion_X2CrNiMo17-12-2.yaml
type: thermalexpansion

references:
  - C.S. Kim,
    Thermophysical properties of stainless steels,
    Argonne National Laboratory, Argonne, Illinois, 1975,
    https://doi.org/10.2172/4152287,
    Eq. 24 (T_min=300K, T_max=1600K)

Alpha_11: 18.6e-6
Alpha_11,T: 2.589e-9
Alpha_11,T^2: 3.269e-13

T_ref: 293.15

File: config/phase/mechanical/eigen/thermalexpansion_X5CrNi18-10.yaml
type: thermalexpansion

references:
  - R.H. Bogaard et al.,
    Thermochimica Acta 218:373-393, 1993,
    https://doi.org/10.1016/0040-6031(93)80437-F,
    fit to Fig. 6 (T_min=100K, T_max=1200K)

Alpha_11: 14.9e-6
Alpha_11,T: 1.838e-8
Alpha_11,T^2: -2.028e-11
Alpha_11,T^3: 9.173e-15

T_ref: 293.15
