Repository: damask-multiphysics/DAMASK

# DAMASK - The Düsseldorf Advanced Material Simulation Kit

- Usage, installation, and support: https://damask-multiphysics.org
- Code development: https://git.damask-multiphysics.org
- General inquiries: support@damask-multiphysics.org

## Repository Locations

### [git.damask.mpie.de](https://git.damask.mpie.de)

All code development is centralized in the principal DAMASK code repository hosted at [git.damask-multiphysics.org](https://git.damask-multiphysics.org).
Access to this GitLab instance requires registration and is granted to anyone with an interest in actively supporting the development of DAMASK.

### [github.com](https://github.com/damask-multiphysics)

GitHub hosts the publicly accessible, but read-only, mirror of the principal DAMASK code repository and replicates its most relevant branches from [git.damask-multiphysics.org](https://git.damask-multiphysics.org).

The site is primarily meant to provide a forum for [Discussions](https://github.com/damask-multiphysics/DAMASK/discussions) and [Issues](https://github.com/damask-multiphysics/DAMASK/issues).

File: config/phase/mechanical/plastic/phenopowerlaw_bcc-martensite.yaml
type: phenopowerlaw

references:
  - C.C. Tasan et al.,
    Acta Materialia 81:386-400, 2014,
    https://doi.org/10.1016/j.actamat.2014.07.071,
    Table 1
  - U.F. Kocks,
    Metallurgical and Materials Transactions B 1:1121–1143, 1970,
    https://doi.org/10.1007/BF02900224

output: [xi_sl, gamma_sl]

N_sl: [12, 12]

gamma_dot_0_sl: [0.001, 0.001]
xi_0_sl: [405.8e+6, 456.7e+6]
xi_inf_sl: [872.9e+6, 971.2e+6]

h_0_sl-sl: [563.0e+9, 563.0e+9]

n_sl: [20, 20]
a_sl: [2.0, 2.0]

h_sl-sl: [1, 1.4, 1, 1.4, 1.4, 1.4, 1.4, 1.4, 1.4, 1.4, 1.4, 1.4, 1.4, 1.4, 1.4, 1.4, 1.4, 1.4, 1.4, 1.4, 1.4, 1.4, 1.4, 1.4]
