Repository: damask-multiphysics/DAMASK

# DAMASK - The Düsseldorf Advanced Material Simulation Kit

- Usage, installation, and support: https://damask-multiphysics.org
- Code development: https://git.damask-multiphysics.org
- General inquiries: support@damask-multiphysics.org

## Repository Locations

### [git.damask.mpie.de](https://git.damask.mpie.de)

All code development is centralized in the principal DAMASK code repository hosted at [git.damask-multiphysics.org](https://git.damask-multiphysics.org).
Access to this GitLab instance requires registration and is granted to anyone with an interest in actively supporting the development of DAMASK.

### [github.com](https://github.com/damask-multiphysics)

GitHub hosts the publicly accessible, but read-only, mirror of the principal DAMASK code repository and replicates its most relevant branches from [git.damask-multiphysics.org](https://git.damask-multiphysics.org).

The site is primarily meant to provide a forum for [Discussions](https://github.com/damask-multiphysics/DAMASK/discussions) and [Issues](https://github.com/damask-multiphysics/DAMASK/issues).

File: examples/config/phase/mechanical/elastic/Hooke_SAE1050-martensite.yaml
type: Hooke
references:
  - S.A. Kim and W.L. Johnson,
    Materials Science & Engineering A 452-453:633-639, 2007,
    https://doi.org/10.1016/j.msea.2006.11.147
C_11: 268.1e+9
C_12: 111.2e+9
C_44: 79.06e+9

File: examples/config/phase/mechanical/elastic/Hooke_TWIP-steel.yaml
type: Hooke
references:
  - D. Music et al.,
    Applied Physics Letters, 99(19), 191904, 2007,
    10.1063/1.2807677
  - S.L. Wong et al.,
    Acta Materialia, 118, 140-151, 2016,
    10.1016/j.actamat.2016.07.032
C_11: 175.0e+9
C_12: 115.0e+9
C_44: 135.0e+9
